Repository: philipqueen/SlackBlog

File: content/notes/FarmerBoyKnotsDevices.md
---
title: "Farmer Boy 5mm Diamond Braid in Knots and Devices"

tags:
- farmer-boy
- diamond-braid
- tagline
- breaktests
---

# Testing Farmer Boy 5mm Diamond Braid Polyester Cord in Knots and Devices

![Broken Farmer Boy samples](notes/images/BrokenFarmerBoy.jpg)

## Introduction 

[Farmer Boy 5mm diamond braid polyester cord](https://farmerboyag.com/unicord-diamond-braid-rope-3-16-in-dia-x-1000-ft-l-polyester/) is a commonly used highline tagline in the United States. It is often called Farmer Boy because it is sold by Farmer Boy Ag. It is relatively large diameter, but relatively low strength. The product page lists its tensile strength as both 650 lbs (2.9 kN) and 800 lbs (3.6 kN), although 650 lbs is more accurate given the test results on it. Additional testing showed values of over 900 lbs (4.0 kN), which may indicate the more used seciton tested first was weaker, or strength was suffering more in the figure 8 knots than we had thought. It is often used to tag long highlines, but has also failed on a few highlines. 

While at the Paradise highline spot near Durango, Colorado, we performed 40 break tests in Farmer Boy cord in various knots and devices. We focused on common connecting knots like the sheet bend and alpine butterfly bend, as well as toothed and camming progress capture devices. Supplemental testing was done using Balance Community's break test machine on an additional 16 samples.

The goal of this testing is to give proven values for strength in this cord in common tagging situations. Hopefully it can help in the planning stage of projects, when deciding where Farmer Boy is a good fit to use as tag, and to help calculate safety ratio when able to measure forces while tagging. 

### Why use Farmer Boy?

Farmer Boy is popular for a number of reasons. First of all, it is quite cheap, with each 300 meter spool costing only $37 USD at the time of writing. It is mostly used as an alternative to 550 paracord. It is about 100 lbs (0.44 kN) stronger than paracord according to its stated tensile strength, and it is roughly 1mm larger in diameter. The extra diameter means it is easier to grab by hand, and performs better in toothed and camming devices not meant for small diameter cord. 

Its main disadvantages compared to paracord are its weight (roughly double, although no weight is published for Farmer Boy and I don't currently have access to a scale to determine its weight) and it's increased packed size.

### Tagline Forces from Paradise Mile Project

The impetus to test Farmer Boy came from our use of it while tagging the US Mile Project at Paradise. Both the walking gap and sight line were tagged first with FPV drones connected to 300 lb (1.3 kN) braided dyneema fishing line. For the sight line gap, the fishing line was used to pull over Farmer Boy directly, and the Farmer Boy was used to pull across the sight line, which was a mix of various cords with windsocks every 30-60m for most of the gap. For the walking gap, the braided fishing line first pulled 450m of 550 paracord to reduce the total weight, then 1 mile of Farmer Boy, which was then used to pull a [6mm pull rope](https://sgtknots.com/products/double-braided-polyester-pulling-rope) (12 kN, 28 g/m). The pull rope will be used to pull the webbing across. 

While the Farmer Boy was pulling in the pull rope, it was first redirected through a high kootenay pulley, down to a cluster of trees, and then through two more trees where it was hauled in by hand. There was a LineScale 2 dynamometer at the first cluster of trees attached to a rollerbiner, then the line went through a Petzl Mini Trax at the next tree, was slightly redirected through a Rollex at the next tree, and finally went through a Petzl Micro Trax at the final tree. Pulling was done caterpillar style between the Rollex and Micro Trax, and behind the Micro Trax. The second progress capture device was used to decrease the amount of force differential carried by the teeth of the first progress capture. The first progress capture was also placed after the first two redirects so the friction in those redirects would decrease the total force seen by the progress capture. 

While pulling the pull rope in with the Farmer Boy, the ideal tension read by the dyno was about 0.9 kN, with spikes up to 1.2 kN in wind or when the pull rope wasn't being released fast enough compared to the pulling speed. The dyno was at a redirect that we estimated to be 30 degrees, which we took to mean the force being read by the dyno was somehwat less than twice the force being seen by the Farmer Boy. We estimated it on site as being 1.5 times the force on the Farmer Boy, but if our angle estimation was correct, it should be closer to 1.9 times the force on the Farmer Boy, giving us a peak of roughly 0.6 kN. Because we were worried about the force in the Mini Trax, and in the handled ascenders used to pass knots, we were not worried about the force change due to the first kootenay redirect. The break test values below show that in both the Mini Trax and the two chained handled ascenders, we had plenty of safety ratio in our forces (roughly 3x safety factor). This shows Farmer Boy can be a suitable intermediary tagline for lines up to 1 mile long, at a price of roughly $200 USD. 

## Interpretation

The used cord broke consistently around 2.2 kN, which is approximately 75% of its rated strength. Although all of the bends broke at the knot, they broke at roughly 2.0 kN at the lowest, which is roughly 70% of rated strength and 90% of used strength. All of the bends tested seem suitable for use in tagging, although the alpine bend had some minor (but maybe not significant) strength advantage. 

Of the toothed and camming devices, the Petzl Mini Trax and CT Roll N Lock did significantly better (1.9kN, roughly 85% of used strength) than the Micro Trax (1.5kN, roughly 70% of used strength) when single wrapped. When doubled, the Mini Trax and Micro Trax both improved significantly. The Mini Trax improved up to 2.0 kN, and the Micro Trax up to 2.15, almost 100% of the used strength. The Roll N Lock actually got slightly worse when double wrapped, breaking at 1.8 kN or roughly 80% of used strength. This seems to be due to a sharp V shape in the cam of the Roll N Lock that can't accommodate two layers of cord as well. Due to the addition of twists and the increased difficulty of passing knots in double wrapped cords, it appears using a Petzl Mini Trax or CT Roll N Lock single wrapped is the best solution tested for progress capture in this cord. 

If a handled ascender needs to be used on Farmer Boy, or it needs to be grabbed inline in some way, chaining two handled ascenders together with a carabiner (through the top of one into the handle of the other) works quite well at about 1.66 kN or 75% of used line strength. Both the Petzl Tibloc and the single handled ascender did the worst in the test, at about 1 kN or 45% of used strength. Chaining two handled ascenders is thus a major benefit if needing pass a knot, although it is not as strong as the best progress captures.

### Update

In additional testing the capstan to capstan breaking value was just over 4 kN, indicating either that the cord was weaker at the ends where testing began and it had undergone more use, or that the figures 8s were influencing the breaking values more than had been thought. It is also possible the difference in break test method made up the difference, either through different calibration of the dynamometers or differences in pulling speed. 

The Edelrid Spoc (2.33 kN) and Kong Duck (2.44 kN) each performed at near full strength compared to the original 8 to 8 tests. If these results reflect the performance of the devices rather than differences in testing sessions, the Spoc would outperform both the Mini and Micro Traxes, and the Duck would outperform the Roll N Lock. The Ropeman 1 from Wild Country did significantly worse than the other non-toothed camming devices, perhaps indicating the strength tests from this batch were not artifically inflated.

Two other unique progress captures were tested. The first is the CamJam XT from Nite Ize, an aluminum carabiner and progress capture available at very low cost ($16) from many hardware stores. The large version was tested here, which is rated for 1500 lbs (6.67 kN). It says "MAX LOAD 500 LBS" on the side of the device but this is it's WLL. It broke the cord at 2.74 kN, and in one test the cord broke at the figure 8 before breaking in the cam. This is quite impressive, and suggests Farmer Boy cord and the CamJam XT are a tempting budget option for tagging highlines. It does come with a few drawbacks though. It has no bearings or rolling surface of any kind, meaning pulling with it will be less efficient. Also, the way the device is loaded means the tag can't be pulled without making a 180 degree turn through the device. Finally, the device isn't rated for life-bearing use, meaning it should not be used in rescues. Many of the other progress captures are suitable for a light and handy rescue setup, as shown [in this video from the ISA.](https://www.youtube.com/watch?v=1pbMM6Cuz5M)

The other unique progress capture tested was a 4 wrap prusik hitch made of Farmer Boy. The hitch was made of Farmer Boy because friction hitches often work best with matching diameter cord. While this would be a cheap and easy progress capture method, it slipped at 1.26 kN, and continued to slip at under 1 kN until the test was stopped. 

### Why not 3 sigma MBS? 

The results given below represent the lowest break test from a sample of 3 for each type of test (except for the releasable sheet bend which was tested only once). The lowest tested strength is given rather than the 3 sigma calculated Minimum Breaking Strength (MBS), because of the low sample number, and the fact that tests were completed with a pulley system and on used cord. All of these would contribute to a high variance, giving a deceptively low MBS. It is also questionable whether 3 sigma MBS is appropriate for non life support soft goods. 

I believe testing well used cord with a pulley system simulates the real use conditions of this cord well, and should provide a conservative strength figure for the cord in use. 

## Recommendation

The Kong Duck appears to perform the best of all of the progress captures in 5mm Farmer Boy cord, breaking at 2.44 kN. The Edelrid Spoc is the best of the toothed devices, perhaps due to the smaller channel in the pulley and smaller gap between the pulley and teeth. Both are moderately cheaper than their closest competitors (the Roll N Lock for the Duck, and the Micro Trax for the Spoc). It is possible the high strength values of these devices was skewed by the differences across testing sessions.

It is also worth mentioning that performance of any progress capture will vary significantly between different diameters and constructions of cord, so these results do not generalize to different taglines. Testing of different taglines in these devices is coming soon.

## Results

For full break test results, see [Farmer Boy Full Break Tests](notes/FarmerBoyFullBreakTest.md).

| Break Type | Sample Number | Breaking Strength (kN) | Comments |
| :-: | :-: | :-: | :-: |
| 8 to 8 | 3 | 2.20 | Broke in middle |
| Alpine Butterfly Bend | 1 | 2.10 | Broke at knot |
| Double Sheet Bend (Yosemite Finish) | 2 | 1.98 | Broke at knot |
| Releasable Double Sheet Bend | 1 | 2.15 | Broke at knot |
| Zeppelin Bend | 2 | 2.02 | Broke at knot |
| Micro Trax | 3 | 1.51 |  |
| Doubled Micro Trax | 3 | 2.15 |  |
| Mini Trax | 3 | 1.51 |  |
| Doubled Mini Trax | 3 | 2.01 |  |
| Roll N Lock | 2 | 1.91 |  |
| Doubled Roll N Lock | 2 | 1.79 | Broke notably lower than single wrapped |
| Handled Ascender | 1 | 1.06 |  |
| Chained Handled Ascenders | 1 | 1.66 | 2 in line connected by carabiner |
| Tibloc | 1 | 0.99 | Slips, tearing outside | 
| Capstan to Capstan | 2 | 4.04 |  |
| Duck | 1 | 2.44 |  |
| Ropeman 1 | 2 | 1.78 | Slipped around 1.6 |
| Spoc | 2 | 2.33 |  |
| Nite Ize CamJam XT | 2 | 2.74 | Slipped before breaking | 
| 4 Wrap Prusik | 3 | 1.26 | Made of Farmer Boy, Slips | 

### Edits
I will be trying to keep this page up to date with feedback and new information, and will keep track of edits as I make them here.
1. Added additional break test results and changed discussion to reflect them (10/19/22)
2. Added image from break testing (12/2/22)

File: content/notes/Grog Splices.md
---
title: "Grog Splices"

tags:
- grog-splices
- split-connections
- breaktests
---

# Grog Splices

## What is a Grog?

### Semi-Permanent Split Connections
### Continuous Loops in Dyneema

## How to make a Grog

## Breaktests

## Suggested Uses

File: content/notes/GrogSpliceFullBreakTest.md
---
title: "Grog Splice Full Break Tests"

tags:
- grog-splices
- split-connections
- breaktests
---
# Complete Grog Breaktests 

## Main Test 
These are the unedited values for the 20 breaktests of grog splices completed in June 2022. The tests were done with Jerry Miszewski, owner of Balance Community Slacklines, in the Balance Community shop. All splices were made and installed in the machine by me. 

| Bury Size | Sample Number | Splice Orientation | Breaking Strength (kN) |
| :-: | :-: | :-: | :-: |
| 4" | 1 | Grog up | 31.8 |
| 4" | 2 | Grog up | 27.3 |
| 4" | 3 | Grog up | 35.9 |
| 4" | 4 | Grog down | 30.6 |
| 4" | 5 | Grog down | 29.0 |
| 4" | 6 | Grog down | 32.1 |
| 5"** | 1 | Grog down | 27.2 |
| 5" | 2 | Grog down | 29.6 |
| 5" | 3 | Grog down | 32.2 |
| 3" | 1 | Grog down | 25.5 |
| 3" | 2 | Grog down | 26.2 |
| 3" | 3 | Grog up | 28.5 |
| 2" | 1 | Grog up | 21.4 |
| 6" | 1 | Grog up | 30.6 |
| 6" | 2 | Grog up | 31.3 |
| 6" | 3 | Grog up | 31.1 |
| 3" | 4 | Grog up | 20.8 |
| 4" | 7 | Grog up | 27.8 |
| 6" | 4 | Grog up | 26.4 |
| 6" | 5 | Grog up | 34.2 |

The 5" grog with asterisks on the side got caught in the threads of the shackle pin and tore open. After that point we switched from attaching grogs at the pin to attaching them at the bow. 

## Preliminary Tests
Before the main tests above, three different preliminary tests were done. These are discussed below. These tests are all characterized by low sample numbers and a lack of controls.

### First Tests 
I first tested grog splices with Jerry in August of 2021, again in the Balance Community workshop. We tested three grogs, two I had premade and one I made on site. All were 5mm dyneema, but unfortunately we did not measure the bury lengths. One of the premade grogs was made of used dyneema from a Snatch whose splice had failed. That test failed the lowest. Oddly, the other two values are quite a bit higher than normal when compared to the larger testing done a year later on the same test machine. 

| Bury Size | Breaking Strength (kN) |
| :-: | :-: |
| ? | 28 | 
| ? | 37 |
| ? | 34 |

### Parking Lot Tests
Before first using the grogs I had made at the Fruit Bowl for Halloween 2021, we decided to try break testing them in the parking lot to make sure the 4" bury size I had chosen was sufficient. We pulled the grogs between a van and a large pickup truck, using a Linescale 2 to read the values. We were able to pull up to 21.5 kN, which convinced us they were safe enough to rig at the festival. We could not break a 4" bury grog, but we experimented with unburying one or both tails to see if we oculd force a failure. Using both tails unburied causes the brummel to invert and fail at extremely low forces. We didn't get a good reading, but it was nearly immediate. With only one of the two tails buried, the dyneema in the unburied tail fully unravels causing the brummel to come undone and the loop to fail around 15 kN. One tail appears to be slightly stronger than the other.

### Jake's Scale Testing
Jake Monaghan heard about using grogs and wanted to test, but only had access to a pulley system. So he used 7/64" dyneema in hopes of being able to scale up the test results to 5mm dyneema. His findings are below. 

![Jakes Test Results](/notes/images/JakesGrogTest.jpeg)

File: content/notes/GrogSplices.md
---
title: "Grog Splices"

tags:
- grog-splices
- split-connections
- breaktests
---

# Grog Splices
Grog splices are a new method of connecting split highlines, but have already gained fans for being the lowest volume split connector. They offer numerous advantages over existing highlines split connections, and are the first connector to facilitate semi-permanent connections. This method has been in testing for a year, and this article aims to be exhaustive with everything currently known about grogs and split highlines. 

Semi-permanent connections are weird based on the current paradigm of soft shackle and quicklink connections. They might challenge some existing notions about highline splits, but their benefits are worth a shift in mindset. So what is a grog, how do you make one, how strong are they, and where should I use them? Keep reading to learn all there is to know about grog splices.

![Grog split used in a rig](notes/images/grogsplit1.jpeg)

## What is a Grog?
A grog is a method of splicing a continuous loop of braided material that makes use of a brummel splice, but buries each tail back in the working strand on the side it came from. Here is the [animated knots page for the grog sling](https://www.animatedknots.com/grog-sling-knot), which has good pictures and some discussion of grogs (some of the discussion does not match the testing found below, or the first hand experience I have of using grogs while slacklining).

Our particular interest in grogs is as a connection method in highline splits, as a replacement for soft shackles and quicklinks. If you're just interested in how they can be an improvement over other connection options, skip to *Benefits of the Grog* below. But if you'd like a deeper dive into how and why the idea for using them came about, keep reading here. 

### Origins
To my knowledge, grogs were first used in slacklining as the manufacturer recommended way of re-splicing the Souz Snatch, which was originally shipped with a weak splice that had a tendency of fully unraveling during normal use. 

But the idea of using them in split connections first appeared in discussions between me and Owen Roll. I had been making a lot of variations of continuous loops in dyneema, and showed Owen some of the variations I had tried splicing. I had deemed them useless for splits because they don't open like a soft shackle, but Owen convinced me of the benefits. Fairly quickly we seemed to settle on the grog as being the best continuous loop method for the job. Sirio Zao made a [post on SlackChat](https://www.facebook.com/groups/slackchat/posts/5048334728573697/) asking about use of a grog in splits in combination with a soft shackle before Owen and I shared our idea publicly, and no one seemed to have used them previously or been convinced to try them.

The first use of them in a split was by Jerry Miszewski on a 200m permarig in the fall of 2021, after I brought the idea to him and we break tested some I had made. I rigged lines with them at the Halloween Fruitbowl Gathering and GGBY, also in the fall of 2021, along with some other rigs. Jerry's line had 5mm grogs with 6" buries and lock stitching on one side. My lines used 5mm grogs with 3-4" buries and no lock stitching, and even rigged for days at a time at a festival saw no problems with the buries coming undone. The grogs were exceptionally easy to walk over, easy to splice and unsplice, and apparently safe enough. But I waited until now to share the grog in order to make sure I tested them fully before advocating them to the general public. 

### Semi-Permanent Split Connections
One of the main benefits of split connections is the ability to connect and disconnect separate pieces of webbing, instead of needing two long pieces of webbing capable of spanning the whole gap. Doesn't splicing a continuous loop through your webbing negate the adjustability of your split rig? It would, if these splices were permanent, but they aren't. 

Grog splices are semi-permanent, but not permanent. They can be left in place for a long time, but easily removed and reused at will. It takes me roughly ten minutes to connect two highline segments with grogs, and about a minute to take them apart after they've been tensioned. I've done this at home and right at the anchor, which shows that field splicing with grogs is doable for someone who is used to making them. 

Also, if you own a long rig, it is easy to pre-splice your segments in a smart way to give you optimal flexibility across different webbing lengths. For example, if you own six 50m highline segments, you can connect three 50m segments in one bag, two 50m segments in another bag, and leave the final 50m segment in it's own bag. For any line up to 150m, you have a bag already packed with no need to make any connections. From 150-250m, you have to combine 2 bags with one split either at home or on site. For lines from 250-300m, you have to make 2 connections at home or on site. In all of these cases you have full flexibility, with minimal need to make connections for a specific rig. You also maintain the safety benefits of a split rig in every case, without having the hassle of making up to 5 connections while packing for a rig.

### Continuous Loops in Dyneema
Why use a grog instead of another method of making a continuous loop? You can read all about some different ways of making continuous loops [at the sailing website L-36](https://l-36.com/loop.php), but even this isn't an exhaustive source. Like soft shackles, there are many ways of accomplishing the same thing with different strengths and trade offs. The primary reason for choosing a grog for split connections is having a secure splice (thanks to the brummel) without having to lock stitch. Lock stitching is relatively more difficult and time consuming than splicing, and slackliners might either be put off by the annoyance or be tempted to skip the lock stitch (risking full failure of the splice). Plus, lock stitching would require the loops be much more permanent than semi-permanent. I have not been able to find any information of the grog alternative mentioned at Animated Knots called the "Brion Toss re-braided Brummel technique," so I can't compare that here.

## Benefits of the Grog

![Sleekness of grog](/notes/images/grogsplit2.jpeg) 

1. **Size:** Grogs are small. Two 5mm grogs at a split is roughly the size of one 5mm soft shackle, *without the button knot.* This means they add minimal bulk, and are extremely easy for leash rings to pass. 
2. **Weight:** One 5mm grog splice with 4" buries weighs about 7.6g. A small 5mm soft shackle weights about 15.9g. An 8mm camp stainless steel quickink weights 76g. This means in addition to being about the size of one soft shackle without the button knot, two grogs also weigh less than one soft shackle. Two grogs also weigh one fifth of a single 8mm quicklink. While walking, this translates to less wobble and shake from the splits and a more continuous feel across the line. It is also less weight in the bag. 
3. **Security:** Because they are spliced shut, as long as the tails remain buried, grogs cannot open. Unlike soft shackles, they do not need to be taped shut. Unlike quicklinks, they do not need to be torqued with a wrench. Once spliced, they only need a simple visual inspection that the tails are buried before being sent out.
4. **No tape:** Grogs do not need a noose or screw taped shut. They do not have button knots that need to be taped in place to keep from grabbing the leash ring. You may still want to tape your sewn loops or other parts of your split, but the connections themselves need no tape. This means less waste from connecting and disconnecting segments, and a connection that remains visually inspectable throughout the rig.
5. **Easy to walk over:** Grogs are extremely easy to walk over. Their small size is part of this, but they also make a closed loop that is very stable. That means they won't twist, and feel fine to step directly on. No more problems at the split ruining your flow. 

## How to make a Grog
Below are written instructions on how to make a grog splice. Pictures of each step can be found at the [animated knots page for the grog sling](https://www.animatedknots.com/grog-sling-knot).
1. Cut length of dyneema
	- Proper lengths are given in the table below
	- Simply cut ends at a 45 degree angle, no taper necessary
2. Measure back from ends
	- Measure back one bury length from each end
	- Add a little padding to account for the size of the brummel (one side might need more padding than the other, try making a few and you'll see what I mean here)
	- Make a hole in each end of the dyneema at the distance you've marked (bury length + extra for brummel)
3. Make brummel
	- Make sure the holes you made in the last step split the dyneema evenly: there should be 6 strands of dyneema on each side of the hole
	- Pass strand A through the hole in strand B, until the hole in strand A has gone through the hole in stand B
	- Then pass stand B through the hole in strand A
	- Pull the tail of both strands to cinch the brummel
4. Bury the tails
	- Make sure each tail has at least your bury length coming out of the brummel
	- Bury each tail back in the same direction as it comes out of the brummel, beginning the bury as close to the brummel as possible

**Lengths of dyneema needed for different bury lengths in 5mm grogs:**

| Bury Size | Inches of Dyneema Needed | 
| :-: | :-: |
| 4" | 20 |
| 5" | 25 | 
| 6" | 29 |

These lengths should leave approximately one inch between the buried tails. This makes it significantly easier to splice, especially in sewn loops, and also avoids making a much longer grog than necessary.

**Bury length is key:** Make sure your bury length is **at least 4 inches** when measured from the ends of the brummel. This is the minimum size needed to get reliable strength. Buries that are far too short (less than 3 inches) will slip out well before the brummel breaks, opening the sling. 

**Are tapered tails necessary?:** No tapers necessary, grogs tend to break at the brummel, not at the end of the buries. When they do break at the end of the buries, it's not any weaker than other tests, so adding tapers wouldn't add to their strength. Just cut your dyneema ends at a 45 degree angle. 

## Breaktests
Disclaimer: the breaktests were performed at the Balance Community workshop using their breaktest machine, and with the assistance of Balance Community founder Jerry Miszewski. 
See the full breaktests at [the complete breaktest page](notes/GrogSpliceFullBreakTest) (some additional testing data is also included there).

![26 Broken Grog Splices](notes/images/GrogBreaks.jpg)

### Determining MBS
To determine an MBS for the grogs, I've decided to run the MBS calculations on all of the tests with bury lengths 4" or greater. This includes 15 break tests. I've excluded the used grogs, as well as one test where a 5" bury grog got caught in the screw of the shackle pin and tore apart at 27.2 kN. 

This gives us a three sigma MBS of 24.5 kN. For those who don't know, the three sigma MBS is calculated by subtracting three standard deviations of the data from the mean, and in theory represents the value that ~99.7% of all samples will break at or above. This is the strict standard that climbing and slackline gear is typically held to.

It is important to note the mean across the 15 samples is quite higher than the three sigma MBS at 31.0 kN. The reason the MBS is so low is because of the high variance in the data. The weakest grog in the sample set was 27.3 kN, the strongest was 35.9 kN (both had 4" buries). This relatively large difference between weakest and strongest means a large standard deviation, and thus a more conservative three sigma MBS. 

| Bury Size (in) | Three Sigma MBS (kN) | Mean Breaking Strength (kN) | Minimum Tested Value (kN)
| :-: | :-: | :-: | :-: |
| 4 - 6 | 24.5 | 31.0 | 27.3 | 

### Are Longer Buries Better?
I advocate that **4 inches if the minimum bury length for a 5mm grog splice.** But is going longer better? As mentioned above, 4" grogs had the weakest test of all the 4", 5", and 6" buries we tested at 27.3 kN. But they also had the strongest at 35.9 kN. We tested 6 4" grogs, 2 5" grogs (if you exclude the one that got caught in the shackle pin), and 3 6" grogs. Due to the very high value of 35.9 kN, I believe the higher variance in 4" grogs is simply an artifact of testing twice as many. More testing would be needed to confirm or deny that, though. 

Below are the values for just 6" grogs, for people who would rather use a longer bury. Note that the mean breaking strength is the same, but the three sigma MBS and lowest tested value are much higher.

| Bury Size (in) | Three Sigma MBS (kN) | Mean Breaking Strength (kN) | Minimum Tested Value (kN)
| :-: | :-: | :-: | :-: |
| 6 | 29.9 | 31.0 | 30.6 | 

### Smaller Bury Grogs
To show that **4" in the minimum bury length,** here is the testing we did with smaller bury length grogs. The one 2" bury grog we tested came undone at 21.4 kN. The tails slipped out of their buries and the brummel rolled open, so the loop came undone before the dyneema broke. This is the only test where this happened, and we didn't see a need to test more 2" buries.

The 3" buries all broke in the dyneema, but at notably lower values. Using 4" buries gives higher strength, and helps ensure that slight errors in splicing don't lead to the loop coming undone. 

| Bury Size (in) | Three Sigma MBS (kN) | Mean Breaking Strength (kN) | Minimum Tested Value (kN)
| :-: | :-: | :-: | :-: |
| 3 | 22.0 | 26.7 | 25.5 | 

### Grog Inside or Outside?
Grogs can be installed one of two ways: with the brummel splice facing either inside, towards the center of the loop, or outside, away from the center of the loop. Grogs are made in the "outside" configuration, and can simply be rolled half a rotation to be used in the "inside" configuration. We tested 3 4" grogs in both configurations, both for completeness, and because it was suggested (by Jake Monaghan) that the buries may be less likely to work their way out when configured inside. Practical testing hasn't showed any problem with buries working their way out, even on a permarig left for 8 months (one bury was lock stitched but the other was not - neither showed any signs of movement), so security of the buried tails doesn't seem to be an issue.

| Bury Size (in) | Grog Inside or Outside | Mean Breaking Strength (kN) | Minimum Tested Value (kN)
| :-: | :-: | :-: | :-: |
| 4 | Outside | 31.6 | 27.3 | 
| 4 | Inside | 30.6 | 29.0 | 

Having the grog outside had a higher mean but also a much higher variance (both the high and low were in this set), so a three sigma calculation would be much lower for this set. Having the grog inside had a lower mean but much lower variance. My interpretation of this is that there is no significant difference between the two ways of orienting the grog.

### Used Grogs
We also tested a few used grogs. We tested one each of a 3" and 4" bury that I used at a few festivals and a few other rigs. These were noticeably worn, and had been spliced and unspliced a number of times. We also tested two 6" bury grogs that had been left on Jerry's 200m permarig for 8 months in Colorado at about 7000' elevation. 

The one 3" bury tested fairly low at 20.8 kN. The 4" bury used in the same split broke at 27.8 kN, which is within the normal range for new 4" buries. The two 6" buries broke at 26.4 and 34.2 kN, which is again a high variance, but shows that grogs handle UV well and maintain their safety when left up for 8 months or less. The 6" buries had been respliced only once to redo them for testing. 

| Bury Size (in) | Mean Breaking Strength (kN) | Minimum Tested Value (kN)
| :-: | :-: | :-: | :-: |
| 3-6 | 27.3 | 20.8 | 

### Further testing
Some more testing data is shown on the complete breaktest page. Due to the high variances of grogs, more testing would be beneficial to understand the range of values we could expect. It would also be beneficial to test how much grogs weaken sewn loops compared to soft shackles and quicklinks. For now, it is probably best to continue using soft thimbles with grogs as you would with soft shackles.

Further testing is also needed with both larger and smaller diameter dyneema. 6mm grogs could be a great way of adding strength without a significant bulk increase for people who desire more strength from each individual sling. But the bury lengths for these tests do not apply, and similar tests will have to be repeated to find the sufficient bury length for full strength 6mm grogs. Similarly, some people will want to try 4mm double wrapped grogs as they have 4mm double wrapped soft shackles. More testing is required to see how the splices react to being double wrapped, and how sewn loops respond when loaded with such small diameters. In general, choice of diameter in grogs is more flexible than in soft shackles, since there is no button knot to add or subtract bulk. However, bury lengths and strengths will need to be determined for whatever diameter is being used - so far only 5mm grogs can be advocated for.

## How and Where to Use Grogs
Knowing their benefits and their strength, how and where should you use grogs in your split connections? While an individual 5mm grog is significantly weaker than either a 5mm soft shackle or 8mm quicklink, two 5mm grogs are roughly the same strength as both while also being smaller and lighter. Therefore, my guideline would be **replace any single soft shackle or quicklink with two grogs.** For example, on a Y2K or Dura-La-Vida style connection where offset loops are generally connected with 1 quicklink or soft shackle each, use two grogs in place of each single connector. By using grogs in these cases, you gain a significant increase in redundancy while maintaining strength, and decreasing size and weight.

![Example of through-all-four connection with grogs](/notes/images/grogsplit3.jpeg)

However, there are also places where we use two connectors for redundancy, even though the strength of one connector is plenty. An example of this is when we put two soft shackles through both main and backup loops, with the backup loops tucked inside the main loops (through-all-four style connection). Here, two grogs sharing load should be roughly 50 kN strong, which is stronger than almost any webbing. And because there are two separate grogs, they are still redundant. For this reason, you can **replace two soft shackles that connect the same pieces of webbing with two grogs.** This gives you a connection that is plenty strong enough, and half the size and weight. 

In general, any split connection can be done with two grogs, as long as there is not a failure mode of the webbing where one grog will be loaded on its own. 

## Conclusion
Grog splices offer significant advantages over other connectors used in split highlines. They are smaller, lighter, and are significantly better to walk on and past than other connectors. When used in pairs, they maintain all of these advantages while also matching strength and adding redundancy. They are easily adapted to the most common split styles (4 simple loops, Y2K, and DLV) and can offer some advantage over the current standard in every case. They are relatively quick to install (about 10 minutes to splice two grogs) either at home or in the field, and are even quicker to remove (about 1 minute to remove two loaded grogs). If you're not convinced, try walking a line with them.

I've tried to make this an exhaustive list of everything we know about grogs, but if you have additional questions reach out and I will try to answer them. 

### Disclaimer
While I have done significant testing of grog splices, and have used them on numerous high traffic rigs to test them personally, I cannot guarantee the grogs you may use on your line, especially if only instructed from the internet. Use grogs at your own risk, and only if you feel comfortable with the information presented here.

File: content/notes/PullRopeFullBreakTest.md
---
title: "Pull Rope 6mm Double Braid Full Break Tests"

tags:
- pull-rope
- double-braid
- tagline
- breaktests
---
# Complete 6mm Pull Rope Double Braid Breaktests 

## Main Test 

Below are the full 65 break tests of [SGT Knots 6mm Double Braid Pull Rope](https://sgtknots.com/products/double-braided-polyester-pulling-rope). The tests were done on Balance Community's break test machine, reading at 500 Hz, which Jerry Miszewski generously let us use for testing. Samples were between 2 and 3 meters long, and had a figure 8 knot terminating any end not being tested (on both sides for the bend tests, on one side for the device tests). 

The cord in this test was about 1 year old and moderately used, although it showed a decent amount of wear on its sheath. Offcuts with notable abrasion spots were avoided where possible, although there was likely significant variation in wear across different test samples. The cord was broken because it had snapped in a progress capture during the tagging of the US Mile record attempt. It was donated by Vova Kozlov to allow testing for future projects and a better understanding of the failure during the mile tagging.

For full discussion of Pull Rope, see [the main post](notes/PullRopeKnotsDevices.md).


| Break Type | Sample Number | Breaking Strength (kN) | Comments |
| :-: | :-: | :-: | :-: |
| Spliced Eye to Capstan | 1 | 5.46 | Broke at end of splice bury |
| Spliced Eye to Capstan | 2 | 7.15 | Broke at end of splice bury |
| Capstan to Capstan | 1 | 7.63 |  |
| Capstan to Capstan | 2 | 6.79 |  |
| Capstan to Capstan | 3 | 7.15 |  |
| 8 to 8 | 1 | 5.63 | Broke at knot |
| 8 to 8 | 2 | 6.09 | Broke at knot |
| 8 to 8 | 3 | 5.81 | Broke at knot |
| Alpine Bend | 1 | 4.55 | Broke in alpine |
| Alpine Bend | 2 | 4.94 | Broke in alpine |
| Alpine Bend | 3 | 4.85 | Broke in alpine |
| Double Sheet Bend (Yosemite Finish) | 1 | 5.00 | Broke at sheet bend |
| Double Sheet Bend (Yosemite Finish) | 2 | 4.85 | Broke at sheet bend |
| Double Sheet Bend (Yosemite Finish) | 3 | 4.72 | Broke at sheet bend |
| Micro Trax | 1 | 3.33 | Desheathed |
| Micro Trax | 2 | 3.59 | Desheathed then broke |
| Micro Trax | 3 | 3.22 | Desheathed then broke |
| Doubled Micro Trax | 1 | 4.66 | Slipped at 4.4 |
| Doubled Micro Trax | 2 | 4.33 |  |
| Doubled Micro Trax | 3 | 4.63 |  |
| Mini Trax | 1 | 3.31 | Started slipping at 2.6 |
| Mini Trax | 2 | 3.15 |  |
| Mini Trax | 3 | 3.09 | Started slipping 2.9, didn’t break just pulled core from sheath |
| Doubled Mini Trax | 1 | 4.11 | Wedged in between side plates, very difficult to remove |
| Mini Trax to Micro Trax | 1 | 5.59 | Broke in Mini, Mini Trax with tail loaded into Micro Trax and pulled from behind Micro |
| Mini Trax to Micro Trax | 2 | 5.12 | Broke in Micro, desheathed in Mini at 3, Mini Trax with tail loaded into Micro Trax and pulled from behind Micro |
| Mini Trax to Micro Trax | 3 | 5.39 | Broke in Mini, Mini Trax with tail loaded into Micro Trax and pulled from behind Micro |
| Pro Trax | 1 | 4.09 | Small slip at 2.6, desheathed |
| Pro Trax | 2 | 4.28 | Desheathed |
| Pro Trax | 3 | 3.85 | Desheathed |
| Pro Trax Longer Segment | 1 | 4.42 | Pulled with larger gap between 8 and device |
| Pro Trax Longer Segment | 2 | 3.67 | Pulled with larger gap between 8 and device |
| Pro Trax Longer Segment | 3 | 4.05 | Slipped at 3.6, Pulled with larger gap between 8 and device |
| Spoc | 1 | 3.09 |  |
| Spoc | 2 | 3.44 | Desheathed then broke |
| Spoc | 3 | 3.41 |  |
| Handled Ascender | 1 | 3.31 | Desheathed |
| Handled Ascender | 2 | 3.26 | Desheathed |
| Handled Ascender | 3 | 3.30 | Desheathed |
| Chained Handled Ascenders | 1 | 4.22 | Slipped at 3.5, 2 in line connected by carabiner |
| Chained Handled Ascenders | 2 | 5.55 | Slipped at 5, 2 in line connected by carabiner |
| Chained Handled Ascenders | 3 | 4.98 | Desheathed, 2 in line connected by carabiner |
| Sliding X Handled Ascenders | 1 | 4.52 | Desheathed, 2 in line connected by nylon sling sliding x |
| Sliding X Handled Ascenders | 2 | 5.55 | Desheathed, 2 in line connected by nylon sling sliding x |
| Sliding X Handled Ascenders | 3 | 5.55 | Desheathed, 2 in line connected by nylon sling sliding x |
| Roll N Lock | 1 | 3.59 | Slipped at 3.1, desheathed |
| Roll N Lock | 2 | 3.35 | Slipped at 2.9, broke |
| Roll N Lock | 3 | 4.23 | Slipped at 3.1, desheathed |
| Duck | 1 | 3.57 | Desheathed, core damage |
| Duck | 2 | 3.76 | Desheathed |
| Duck | 3 | 4.05 | Desheathed |
| Ropeman 1 | 1 | 1.59 | Slipped, damaged but didn't desheath |
| Ropeman 1 | 2 | 3.52 | Slipped at 2, got stuck in side of cam until breaking |
| Ropeman 1 | 3 | 2.11 | Slipped, damaged but didn't desheath |
| Rock Exotica Cam | 1 | 4.28 | Started slipping at 3.5, desheathed |
| Rock Exotica Cam | 2 | 4.18 | Started slipping at 2.1, no full failure but cord very damaged |
| Rock Exotica Cam | 3 | 1.24 | Started slipping at 2.1, desheathed |
| Petzl Rescuecender (Old Style) | 1 | 1.56 | Fully slips |
| Nite Ize CamJam XT | 1 | 3.89 | Slipped at 3.3, continued slipping with tension around 1 |
| 4 Wrap Prusik, Pull Rope | 1 | 5.2 | Slipped at 2.1, 3.7, broke, melted to rope | 
| 4 Wrap Prusik, Pull Rope | 2 | 5.7 | Slipped at 1.7, 3.7, 4.8  broke at 8 knot | 
| 4 Wrap Prusik, Pull Rope | 3 | 6.07 | Slipped at 1.7, 4.3, 5.7, broke at 8 knot | 
| 4 Wrap Prusik, 6.8mm Hollow Block | 1 | 0.78 | Slipped, never caught, newer rectangular style |
| 4 Wrap Prusik, 5mm Hollow Block | 1 | 2.67 | Slipped, didn't catch or damage rope |
