Repository: philipqueen/SlackBlog

File: content/notes/PullRopeKnotsDevices.md
---
title: "Pull Rope 6mm Double Braid in Knots and Devices"

tags:
- pull-rope
- double-braid
- tagline
- breaktests
---

# Testing Pull Rope 6mm Double Braid Polyester Cord in Knots and Devices

## Introduction 

[Farmer Boy 5mm diamond braid polyester cord](https://farmerboyag.com/unicord-diamond-braid-rope-3-16-in-dia-x-1000-ft-l-polyester/) is a commonly used highline tagline in the United States. It is often called Farmer Boy because it is sold by Farmer Boy Ag. It is relatively large diameter, but relatively low strength. The product page lists its tensile strength as both 650 lbs (2.9 kN) and 800 lbs (3.6 kN), although 650 lbs is more accurate given the test results on it. Additional testing showed values of over 900 lbs (4.0 kN), which may indicate the more used seciton tested first was weaker, or strength was suffering more in the figure 8 knots than we had thought. It is often used to tag long highlines, but has also failed on a few highlines. 

While at the Paradise highline spot near Durango, Colorado, we performed 40 break tests in Farmer Boy cord in various knots and devices. We focused on common connecting knots like the sheet bend and alpine butterfly bend, as well as toothed and camming progress capture devices. Supplemental testing was done using Balance Community's break test machine on an additional 16 samples.

The goal of this testing is to give proven values for strength in this cord in common tagging situations. Hopefully it can help in the planning stage of projects, when deciding where Farmer Boy is a good fit to use as tag, and to help calculate safety ratio when able to measure forces while tagging. 

### Why use Farmer Boy?

Farmer Boy is popular for a number of reasons. First of all, it is quite cheap, with each 300 meter spool costing only $37 USD at the time of writing. It is mostly used as an alternative to 550 paracord. It is about 100 lbs (0.44 kN) stronger than paracord according to its stated tensile strength, and it is roughly 1mm larger in diameter. The extra diameter means it is easier to grab by hand, and performs better in toothed and camming devices not meant for small diameter cord. 

Its main disadvantages compared to paracord are its weight (roughly double, although no weight is published for Farmer Boy and I don't currently have access to a scale to determine its weight) and it's increased packed size.

### Tagline Forces from Paradise Mile Project

The impetus to test Farmer Boy came from our use of it while tagging the US Mile Project at Paradise. Both the walking gap and sight line were tagged first with FPV drones connected to 300 lb (1.3 kN) braided dyneema fishing line. For the sight line gap, the fishing line was used to pull over Farmer Boy directly, and the Farmer Boy was used to pull across the sight line, which was a mix of various cords with windsocks every 30-60m for most of the gap. For the walking gap, the braided fishing line first pulled 450m of 550 paracord to reduce the total weight, then 1 mile of Farmer Boy, which was then used to pull a (6mm pull rope)[https://sgtknots.com/products/double-braided-polyester-pulling-rope] (12 kN, 28 g/m). The pull rope will be used to pull the webbing across. 

While the Farmer Boy was pulling in the pull rope, it was first redirected through a high kootenay pulley, down to a cluster of trees, and then through two more trees where it was hauled in by hand. There was a LineScale 2 dynamometer at the first cluster of trees attached to a rollerbiner, then the line went through a Petzl Mini Trax at the next tree, was slightly redirected through a Rollex at the next tree, and finally went through a Petzl Micro Trax at the final tree. Pulling was done caterpillar style between the Rollex and Micro Trax, and behind the Micro Trax. The second progress capture device was used to decrease the amount of force differential carried by the teeth of the first progress capture. The first progress capture was also placed after the first two redirects so the friction in those redirects would decrease the total force seen by the progress capture. 

While pulling the pull rope in with the Farmer Boy, the ideal tension read by the dyno was about 0.9 kN, with spikes up to 1.2 kN in wind or when the pull rope wasn't being released fast enough compared to the pulling speed. The dyno was at a redirect that we estimated to be 30 degrees, which we took to mean the force being read by the dyno was somehwat less than twice the force being seen by the Farmer Boy. We estimated it on site as being 1.5 times the force on the Farmer Boy, but if our angle estimation was correct, it should be closer to 1.9 times the force on the Farmer Boy, giving us a peak of roughly 0.6 kN. Because we were worried about the force in the Mini Trax, and in the handled ascenders used to pass knots, we were not worried about the force change due to the first kootenay redirect. The break test values below show that in both the Mini Trax and the two chained handled ascenders, we had plenty of safety ratio in our forces (roughly 3x safety factor). This shows Farmer Boy can be a suitable intermediary tagline for lines up to 1 mile long, at a price of roughly $200 USD. 

## Interpretation

The used cord broke consistently around 2.2 kN, which is approximately 75% of its rated strength. Although all of the bends broke at the knot, they broke at roughly 2.0 kN at the lowest, which is roughly 70% of rated strength and 90% of used strength. All of the bends tested seem suitable for use in tagging, although the alpine bend had some minor (but maybe not significant) strength advantage. 

Of the toothed and camming devices, the Petzl Mini Trax and CT Roll N Lock did significantly better (1.9kN, roughly 85% of used strength) than the Micro Trax (1.5kN, roughly 70% of used strength) when single wrapped. When doubled, the Mini Trax and Micro Trax both improved significantly. The Mini Trax improved up to 2.0 kN, and the Micro Trax up to 2.15, almost 100% of the used strength. The Roll N Lock actually got slightly worse when double wrapped, breaking at 1.8 kN or roughly 80% of used strength. This seems to be due to a sharp V shape in the cam of the Roll N Lock that can't accommodate two layers of cord as well. Due to the addition of twists and the increased difficulty of passing knots in double wrapped cords, it appears using a Petzl Mini Trax or CT Roll N Lock single wrapped is the best solution tested for progress capture in this cord. 

If a handled ascender needs to be used on Farmer Boy, or it needs to be grabbed inline in some way, chaining two handled ascenders together with a carabiner (through the top of one into the handle of the other) works quite well at about 1.66 kN or 75% of used line strength. Both the Petzl Tibloc and the single handled ascender did the worst in the test, at about 1 kN or 45% of used strength. Chaining two handled ascenders is thus a major benefit if needing pass a knot, although it is not as strong as the best progress captures.

### Update

In additional testing the capstan to capstan breaking value was just over 4 kN, indicating either that the cord was weaker at the ends where testing began and it had undergone more use, or that the figures 8s were influencing the breaking values more than had been thought. It is also possible the difference in break test method made up the difference, either through different calibration of the dynamometers or differences in pulling speed. 

The Edelrid Spoc (2.33 kN) and Kong Duck (2.44 kN) each performed at near full strength compared to the original 8 to 8 tests. If these results reflect the performance of the devices rather than differences in testing sessions, the Spoc would outperform both the Mini and Micro Traxes, and the Duck would outperform the Roll N Lock. The Ropeman 1 from Wild Country did significantly worse than the other non-toothed camming devices, perhaps indicating the strength tests from this batch were not artifically inflated.

Two other unique progress captures were tested. The first is the CamJam XT from Nite Ize, an aluminum carabiner and progress capture available at very low cost ($16) from many hardware stores. The large version was tested here, which is rated for 1500 lbs (6.67 kN). It says "MAX LOAD 500 LBS" on the side of the device but this is it's WLL. It broke the cord at 2.74 kN, and in one test the cord broke at the figure 8 before breaking in the cam. This is quite impressive, and suggests Farmer Boy cord and the CamJam XT are a tempting budget option for tagging highlines. It does come with a few drawbacks though. It has no bearings or rolling surface of any kind, meaning pulling with it will be less efficient. Also, the way the device is loaded means the tag can't be pulled without making a 180 degree turn through the device. Finally, the device isn't rated for life-bearing use, meaning it should not be used in rescues. Many of the other progress captures are suitable for a light and handy rescue setup, as shown [in this video from the ISA.](https://www.youtube.com/watch?v=1pbMM6Cuz5M)

The other unique progress capture tested was a 4 wrap prusik hitch made of Farmer Boy. The hitch was made of Farmer Boy because friction hitches often work best with matching diameter cord. While this would be a cheap and easy progress capture method, it slipped at 1.26 kN, and continued to slip at under 1 kN until the test was stopped. 

### Why not 3 sigma MBS? 

The results given below represent the lowest break test from a sample of 3 for each type of test (except for the releasable sheet bend which was tested only once). The lowest tested strength is given rather than the 3 sigma calculated Minimum Breaking Strength (MBS), because of the low sample number, and the fact that tests were completed with a pulley system and on used cord. All of these would contribute to a high variance, giving a deceptively low MBS. It is also questionable whether 3 sigma MBS is appropriate for non life support soft goods. 

I believe testing well used cord with a pulley system simulates the real use conditions of this cord well, and should provide a conservative strength figure for the cord in use. 

## Recommendation

The Kong Duck appears to perform the best of all of the progress captures in 5mm Farmer Boy cord, breaking at 2.44 kN. The Edelrid Spoc is the best of the toothed devices, perhaps due to the smaller channel in the pulley and smaller gap between the pulley and teeth. Both are moderately cheaper than their closest competitors (the Roll N Lock for the Duck, and the Micro Trax for the Spoc). It is possible the high strength values of these devices was skewed by the differences across testing sessions.

It is also worth mentioning that performance of any progress capture will vary significantly between different diameters and constructions of cord, so these results do not generalize to different taglines. Testing of different taglines in these devices is coming soon.

## Results

For full break test results, see [Farmer Boy Full Break Tests](notes/FarmerBoyFullBreakTest.md).

| Break Type | Sample Number | Breaking Strength (kN) | Comments |
| :-: | :-: | :-: | :-: |
| 8 to 8 | 3 | 2.20 | Broke in middle |
| Alpine Butterfly Bend | 1 | 2.10 | Broke at knot |
| Double Sheet Bend (Yosemite Finish) | 2 | 1.98 | Broke at knot |
| Releasable Double Sheet Bend | 1 | 2.15 | Broke at knot |
| Zeppelin Bend | 2 | 2.02 | Broke at knot |
| Micro Trax | 3 | 1.51 |  |
| Doubled Micro Trax | 3 | 2.15 |  |
| Mini Trax | 3 | 1.51 |  |
| Doubled Mini Trax | 3 | 2.01 |  |
| Roll N Lock | 2 | 1.91 |  |
| Doubled Roll N Lock | 2 | 1.79 | Broke notably lower than single wrapped |
| Handled Ascender | 1 | 1.06 |  |
| Chained Handled Ascenders | 1 | 1.66 | 2 in line connected by carabiner |
| Tibloc | 1 | 0.99 | Slips, tearing outside | 
| Capstan to Capstan | 2 | 4.04 |  |
| Duck | 1 | 2.44 |  |
| Ropeman 1 | 2 | 1.78 | Slipped around 1.6 |
| Spoc | 2 | 2.33 |  |
| Nite Ize CamJam XT | 2 | 2.74 | Slipped before breaking | 
| 4 Wrap Prusik | 3 | 1.26 | Made of Farmer Boy, Slips | 

### Edits
I will be trying to keep this page up to date with feedback and new information, and will keep track of edits as I make them here.
1. Added additional break test results and changed discussion to reflect them (10/19/22)

File: content/notes/SplicingGrogsOnSite.md
---
title: "Splicing Grogs On Site"

tags:
- grog-splices
- split-connections
- video
---
# Splicing Grogs on Site

In my [original post about grog splices](notes/GrogSplices), I said it took about 10 minutes to splice a full connection in the field. I got a lot of feedback that splicing in the field was either:
- Too complicated
- Too time consuming
- Added too much potential for error


A few days later, I decided to make a video showing how easy it was to do a connection on site. To my surprise, it only took 5 minutes for me to splice the whole connection, even while explaining what I was doing. 

In addition to showing how quick splicing on site is, this video highlights how simple the process is, and in particular how few decisions there are to make while doing it. The key is to *premake your grog splices at home,* which allows you to take them apart at the anchor and have a perfect guide of how to resplice exactly as it was at home. Below I'll cover what you need to field splice grogs, how to resplice grogs you've premade, and what key points you need to make sure to do in the field. 

<iframe width="560" height="315" src="https://www.youtube.com/embed/etHNU4AEiNE" title="YouTube video player" frameborder="0" allow="accelerometer; autoplay; clipboard-write; encrypted-media; gyroscope; picture-in-picture" allowfullscreen=""></iframe>

## What You Need To Field Splice Grogs
1. Two premade grogs per connection point
	- At home, you should make sure you've made your brummel correctly, have bury lengths >4" (measured from the brummel), have evenly split your dyneema when making the holes (6 strands on each side of the splice for 12 strand braids), and have practiced making grogs enough to feel *very* comfortable making them.
	- If you're new to making grogs, consider having someone double check your grogs while you're still at home - in person ideally, or over the phone or internet. 
2. A fid that works well with your amsteel
	- If using selma fids, I highly recommend sizing up compared to the diameter of your amsteel. For example, use a 5.5 for 5mm amsteel, or a 7.5 for 6mm amsteel.
3. The webbing pieces to connect
4. Someone to double check your work

That's it! No tape or measuring tools required. 

## How to Resplice a Grog in the Field
1. Take apart your grog. 
	- I normally leave the grogs attached to the webbing bag for the segment they will be connecting. For transportation and storage, I leave the tails unburied but the brummel made.
2. Pass the loose dyneema of the first grog through all points you are connecting.
	- Make sure you get every loop you need to splice in. In some cases, that's either both main loops or both backup loops. In other cases, it will be all four, or may include DLV or Y2K style loops. 
	- It may help to push the loops to one side (towards the center of the grog, opposite the splices) to give yourself more room to splice.
3. Identify the strand that has the sharper bend left over from the brummel (strand A). This is the strand that will be **spliced through** first. 
	- If you have trouble identifying which strand is spliced through first, consider marking it while taking apart the brummel.
4. Pass the other strand (strand B) through strand A at the hole left over from the old brummel. Make sure you pull strand B through far enough that the hole in strand B has passed through the hole in strand A.
5. Pass strand A through the hole in strand B and pull on the loop created to make sure you've made a proper brummel. 
6. Bury the tail of strand A back in direction it started from.
	- The brummel will have a hole on the strand A side, that enters into the braid of the main loop. On this side of the grog, you can splice the tail directly back into the hole. 
7. Bury the tail of Strand B back in direction it started from.
	- The brummel on this side won't have a clear hole like the other side. Choose the closest *pick* (a V-shape made by the braid of the amsteel) to the brummel that's fully accessible. You should be able to bury this tail without interfering with the brummel. Generally I can see one pick that would be quite difficult to splice, and I choose the next pick down from that one to bury into.
8. Repeat steps 2-7 with your second grog.
9. Inspect both grogs well to ensure everything was done right. 

## Key Points for Field Spliced Grogs
This list will cover the most important things to make sure of when field splicing grogs. It leaves out some of the key points for *making grogs* because it assumes the grogs were premade properly beforehand, and are just being respliced. Some of the main things its missing are checking proper bury length, and making sure the original holes are made to split the braid evenly (i.e. 6 strands on each side of the hole for 12 strand amsteel).

1. Make sure the brummel is properly done. Each strand should go through the other once, and be spliced through once. Pulling on either both tails, or opposite sides of the loop shouldn't move the splice at all. 
2. Make sure the tails are buried in the right place. One should go into the hole made by the brummel, and the other should be as close as possible to the brummel (about one pick away from the brummel.) Verify that the exposed tails (between the brummel and start of the buries) don't look bigger than they need to be.
3. Make sure the ends of the tails aren't sticking out of the end of the bury. The tails should be fully buried, but it can be easy to take the fid out too early while burying them. The side of the grog opposite the brummel should be smooth with no loose strands sticking out. The only feature of that side is a small thin spot between the buries. 
4. Make sure you have connected exactly what you think you connected. In addition to connecting the right sides of the webbing, making both mains on top and right side up, etc., verify that everything that needs to be connected *for safety* is. Pull on both mains, both main and backup pairs, and both backups separately to make sure every failure mode is protected. 

This should cover the main potential mistakes in field splicing the grogs, assuming the grogs were made properly beforehand. Premaking the grogs is key to eliminating decision making on site, which in turn helps reduce the possibility for errors. There may be other mistakes that I've missed though. If you think of any, please let me know.

File: content/notes/Tensioning Highline Curtain Rods.md
#shower-curtain #buen-chancho #rigging #breaktests #double-blakes-hitch #friction-hitch
# Tensioning Highline Curtain Rods: Beyond the Clutch

![[notes/images/10_4_double_Blakes1.webp]]

The *shower curtain*, or *buen chancho* system of highline rigging has become a staple of rigging big lines. [Invented by Slackline Canarias](https://www.facebook.com/share/p/1LSoHrT2sn/) and shared widely in 2019, the practice has allowed smaller crews to rig bigger lines by reducing the amount of pulling power needed, and significantly reduced the strain on tag lines. The shower curtain system typically involves having an extra tensioned tagline, called the "curtain rod," that the highline is periodically attached to with pulleys. The curtain rod separates the force from the weight of the highline from the force of pulling by holding the highline's weight, making it much easier to pull across. Because the curtain line needs to be low stretch and low friction, Ultra High Molecular Weight Polyethylene (UHMWPE, also known by the brand name Dyneema) is the material of choice, with 4mm being the most common diameter. While UHMWPE functions very well as a curtain rod, the main difficulty with it is finding a way to tension it.

The tighter a curtain rod is, the easier it is to pull the highline across it. This is because there is less uphill pulling and less weight that needs to be supported by the tagline. But tensioning a thin UHMWPE cord is very difficult. Traditional rope gripping methods like toothed or cammed ascenders, hitch cords, and progress capture pulleys either don't grip properly or easily damage the UHMWPE. This led to the development of a number of techniques that workaround the limitation of the slippery curtain, including simply attaching a static rope to one end of the curtain rod to enable tensioning with normal methods of tensioning ropes. But by far the most commonly used has been the *clutch*. A clutch is a short piece of UHMWPE with a fixed eye on one end that the curtain gets spliced into. The curtain gets buried 12-18 inches into the clutch, and it looks and functions similarly to a whoopie sling. This allows you to grip the curtain anywhere along its length, pull tension, and then when the curtain is anchored in place the clutch can be moved. The difference between a clutch and a whoopie sling is that on a whoopie both strands are coupled to share tension easily, which results in a more stable grip. This difference in loading means that while clutches can hold tension very well, they are very sensitive to anything touching the loose front. Even slight pressure on the front can cause them to slip under tension. In addition to the risk of slipping, clutches also can't be added or removed while the curtain is rigged, so they require careful planning of where the curtain will need to be tensioned. They also tend to gum over time when used with a curtain rod that has a coating, which can be a major hassle during a rig.

Given the numerous issues with clutches, it is time to thank them for the lines rigged with them and move on. Whatever replaces clutches should be resistant to accidental slipping, easy to add or remove at any time and anywhere on the curtain, and should be as light and strong as a clutch. Luckily, the replacement that satisfies all of these conditions is here.

## Friction Hitches

While planning the ["Absurdian" 3K project](https://riggerousthinking.com/blogposts/3kByNumbers.html) Pierce Kenji mentioned he had been testing a few different friction hitches as a way of replacing clutches. Instead of tying the friction hitch with standard hitch cord, he was using 3mm Amsteel. While matching two very slippery materials together is unintuitive for a "friction hitch", it worked the best in his testing. Using 2.5 mm Amsteel on 4 mm curtain rod, he was able to break test a 6 wrap prusik up to 7 kN, breaking the curtain. He then tested various other knots up to 4 kN to see what held consistently, and tested 2.5 mm, 3 mm, and 4mm amsteel for the hitch cord. He tested French prusiks (autoblocks), swabisch, distel, and Blakes hitches, and found the best performer was a double Blakes hitch in 3mm cord. The double Blakes hitch involves tying a Blakes hitch with each tail of the 3mm cord, with both Blakes hitches pointing the same direction, and then loading the connecting strand between the hitches. The Blakes he was tying had 6 wraps for each Blakes, and the tail went back under the first two wraps, which I will abbreviate as a 6/2 Blakes. We were able to stress test this double Blakes method when we rigged a shakedown 1.1 km line in Bend, Oregon before the 3K project. It handled well enough that we decided to use the double Blakes instead of clutches on the 3K. 

<blockquote class="instagram-media" data-instgrm-captioned data-instgrm-permalink="https://www.instagram.com/reel/DFvb1bWvyL_/?utm_source=ig_embed&amp;utm_campaign=loading" data-instgrm-version="14" style=" background:#FFF; border:0; border-radius:3px; box-shadow:0 0 1px 0 rgba(0,0,0,0.5),0 1px 10px 0 rgba(0,0,0,0.15); margin: 1px; max-width:540px; min-width:326px; padding:0; width:99.375%; width:-webkit-calc(100% - 2px); width:calc(100% - 2px);"><div style="padding:16px;"> <a href="https://www.instagram.com/reel/DFvb1bWvyL_/?utm_source=ig_embed&amp;utm_campaign=loading" style=" background:#FFFFFF; line-height:0; padding:0 0; text-align:center; text-decoration:none; width:100%;" target="_blank"> <div style=" display: flex; flex-direction: row; align-items: center;"> <div style="background-color: #F4F4F4; border-radius: 50%; flex-grow: 0; height: 40px; margin-right: 14px; width: 40px;"></div> <div style="display: flex; flex-direction: column; flex-grow: 1; justify-content: center;"> <div style=" background-color: #F4F4F4; border-radius: 4px; flex-grow: 0; height: 14px; margin-bottom: 6px; width: 100px;"></div> <div style=" background-color: #F4F4F4; border-radius: 4px; flex-grow: 0; height: 14px; width: 60px;"></div></div></div><div style="padding: 19% 0;"></div> <div style="display:block; height:50px; margin:0 auto 12px; width:50px;"><svg width="50px" height="50px" viewBox="0 0 60 60" version="1.1" xmlns="https://www.w3.org/2000/svg" xmlns:xlink="https://www.w3.org/1999/xlink"><g stroke="none" stroke-width="1" fill="none" fill-rule="evenodd"><g transform="translate(-511.000000, -20.000000)" fill="#000000"><g><path d="M556.869,30.41 C554.814,30.41 553.148,32.076 553.148,34.131 C553.148,36.186 554.814,37.852 556.869,37.852 C558.924,37.852 560.59,36.186 560.59,34.131 C560.59,32.076 558.924,30.41 556.869,30.41 M541,60.657 C535.114,60.657 530.342,55.887 530.342,50 C530.342,44.114 535.114,39.342 541,39.342 C546.887,39.342 551.658,44.114 551.658,50 C551.658,55.887 546.887,60.657 541,60.657 M541,33.886 C532.1,33.886 524.886,41.1 524.886,50 C524.886,58.899 532.1,66.113 541,66.113 C549.9,66.113 557.115,58.899 557.115,50 C557.115,41.1 549.9,33.886 541,33.886 M565.378,62.101 C565.244,65.022 564.756,66.606 564.346,67.663 C563.803,69.06 563.154,70.057 562.106,71.106 C561.058,72.155 560.06,72.803 558.662,73.347 C557.607,73.757 556.021,74.244 553.102,74.378 C549.944,74.521 548.997,74.552 541,74.552 C533.003,74.552 532.056,74.521 528.898,74.378 C525.979,74.244 524.393,73.757 523.338,73.347 C521.94,72.803 520.942,72.155 519.894,71.106 C518.846,70.057 518.197,69.06 517.654,67.663 C517.244,66.606 516.755,65.022 516.623,62.101 C516.479,58.943 516.448,57.996 516.448,50 C516.448,42.003 516.479,41.056 516.623,37.899 C516.755,34.978 517.244,33.391 517.654,32.338 C518.197,30.938 518.846,29.942 519.894,28.894 C520.942,27.846 521.94,27.196 523.338,26.654 C524.393,26.244 525.979,25.756 528.898,25.623 C532.057,25.479 533.004,25.448 541,25.448 C548.997,25.448 549.943,25.479 553.102,25.623 C556.021,25.756 557.607,26.244 558.662,26.654 C560.06,27.196 561.058,27.846 562.106,28.894 C563.154,29.942 563.803,30.938 564.346,32.338 C564.756,33.391 565.244,34.978 565.378,37.899 C565.522,41.056 565.552,42.003 565.552,50 C565.552,57.996 565.522,58.943 565.378,62.101 M570.82,37.631 C570.674,34.438 570.167,32.258 569.425,30.349 C568.659,28.377 567.633,26.702 565.965,25.035 C564.297,23.368 562.623,22.342 560.652,21.575 C558.743,20.834 556.562,20.326 553.369,20.18 C550.169,20.033 549.148,20 541,20 C532.853,20 531.831,20.033 528.631,20.18 C525.438,20.326 523.257,20.834 521.349,21.575 C519.376,22.342 517.703,23.368 516.035,25.035 C514.368,26.702 513.342,28.377 512.574,30.349 C511.834,32.258 511.326,34.438 511.181,37.631 C511.035,40.831 511,41.851 511,50 C511,58.147 511.035,59.17 511.181,62.369 C511.326,65.562 511.834,67.743 512.574,69.651 C513.342,71.625 514.368,73.296 516.035,74.965 C517.703,76.634 519.376,77.658 521.349,78.425 C523.257,79.167 525.438,79.673 528.631,79.82 C531.831,79.965 532.853,80.001 541,80.001 C549.148,80.001 550.169,79.965 553.369,79.82 C556.562,79.673 558.743,79.167 560.652,78.425 C562.623,77.658 564.297,76.634 565.965,74.965 C567.633,73.296 568.659,71.625 569.425,69.651 C570.167,67.743 570.674,65.562 570.82,62.369 C570.966,59.17 571,58.147 571,50 C571,41.851 570.966,40.831 570.82,37.631"></path></g></g></g></svg></div><div style="padding-top: 8px;"> <div style=" color:#3897f0; font-family:Arial,sans-serif; font-size:14px; font-style:normal; font-weight:550; line-height:18px;">View this post on Instagram</div></div><div style="padding: 12.5% 0;"></div> <div style="display: flex; flex-direction: row; margin-bottom: 14px; align-items: center;"><div> <div style="background-color: #F4F4F4; border-radius: 50%; height: 12.5px; width: 12.5px; transform: translateX(0px) translateY(7px);"></div> <div style="background-color: #F4F4F4; height: 12.5px; transform: rotate(-45deg) translateX(3px) translateY(1px); width: 12.5px; flex-grow: 0; margin-right: 14px; margin-left: 2px;"></div> <div style="background-color: #F4F4F4; border-radius: 50%; height: 12.5px; width: 12.5px; transform: translateX(9px) translateY(-18px);"></div></div><div style="margin-left: 8px;"> <div style=" background-color: #F4F4F4; border-radius: 50%; flex-grow: 0; height: 20px; width: 20px;"></div> <div style=" width: 0; height: 0; border-top: 2px solid transparent; border-left: 6px solid #f4f4f4; border-bottom: 2px solid transparent; transform: translateX(16px) translateY(-4px) rotate(30deg)"></div></div><div style="margin-left: auto;"> <div style=" width: 0px; border-top: 8px solid #F4F4F4; border-right: 8px solid transparent; transform: translateY(16px);"></div> <div style=" background-color: #F4F4F4; flex-grow: 0; height: 12px; width: 16px; transform: translateY(-4px);"></div> <div style=" width: 0; height: 0; border-top: 8px solid #F4F4F4; border-left: 8px solid transparent; transform: translateY(-4px) translateX(8px);"></div></div></div> <div style="display: flex; flex-direction: column; flex-grow: 1; justify-content: center; margin-bottom: 24px;"> <div style=" background-color: #F4F4F4; border-radius: 4px; flex-grow: 0; height: 14px; margin-bottom: 6px; width: 224px;"></div> <div style=" background-color: #F4F4F4; border-radius: 4px; flex-grow: 0; height: 14px; width: 144px;"></div></div></a><p style=" color:#c9c8cd; font-family:Arial,sans-serif; font-size:14px; line-height:17px; margin-bottom:0; margin-top:8px; overflow:hidden; padding:8px 0 7px; text-align:center; text-overflow:ellipsis; white-space:nowrap;"><a href="https://www.instagram.com/reel/DFvb1bWvyL_/?utm_source=ig_embed&amp;utm_campaign=loading" style=" color:#c9c8cd; font-family:Arial,sans-serif; font-size:14px; font-style:normal; font-weight:normal; line-height:17px; text-decoration:none;" target="_blank">A post shared by yury yury (@yruy.yury)</a></p></div></blockquote>
<script async src="//www.instagram.com/embed.js"></script>

At the 3K we quickly ran into the slip limits of the double Blakes around 4 kN, which was right at the peak that Pierce tested to. We were able to solve this by connecting two different double Blakes together to equalize them. With this double double Blakes method we were able to pull up to 7 kN on the curtain. We pulled to 7 kN so that it would settle to 5 kN before sending webbing, which in hindsight put us unnecessarily close to the limits of the curtain. In theory, the two double Blakes together would slip around 8 kN, but we were far beyond the scope of the testing that had been done. We tensioned the curtain from both anchors, and one side had more troubles with slipping then the other. In general it worked well though, allowing us to add and remove the tensioning system whenever we wanted. The grip worked well enough that we also used the double Blakes as part of the curtain termination while sending the webbing. We were quite nervous when loading the double double Blakes to 7 kN however, and were eager to see how close to the limits of the system we were.
## Testing

Recently, I was able to break test a few different friction hitches on curtain rod with Jerry Miszewski on the Balance Community break test machine. This was exploratory testing, where we did not repeat tests that did not look promising. The full breaktests can be found in [breaktests]. We tested the 6/2 double Blakes we used on the 3K and it slipped at 4.1 kN. We tried tying the curtain in a knot behind the double Blakes to see if back tension helped prevent the slippage, and it held until 4.8 kN but then continued to slip. When we tried the double double Blakes hitch, which is two double Blakes hitches equalized together, it slipped at 6 kN instead of the 7 we were able to achieve at the 3K.

![[3mm_amsteel_BT.webp]]

Curious to see if other hitches worked as well, we tested a 5 wrap prussic, a Valdotain Tresse, and a combination of a Blakes hitch and Valdotain Tresse I came up with. The prussic slipped at 3.6, the Valdotain Tresse at 3.3, and the Blakes/Valdotain Tresse combo at 3.8. Since none of these improved on the double Blakes, we stopped testing alternative hitches and tried to improve on the holding power of the Blakes Hitch instead.

![[3mm_amsteel_VT_loaded.webp]]

Following the theory that more wraps translates to more friction, we tried an 8/3 double Blakes and it slipped at 5.2 kN. Since that showed improvement, we tried even more wraps with a 10/4 double Blakes and it broke the curtain at 7.7 kN. This was a significant improvement, and since we had been reusing the curtain between tests and it was visibly damaged, we repeated the test with a fresh piece of curtain. With new curtain, the 10/4 double Blakes broke at 9.2 kN which is over half the 16 kN MBS of the curtain. Thinking we could reduce the strain on the curtain at the start of the hitch to increase the breaking strength, we tried a double Blakes where the front Blakes hitch was an 8/3, and the rear was a 10/4. This broke the curtain at 8 kN, indicating there isn't an advantage to mixing different variants of the Blakes hitch in a double Blakes. Given the testing we did, we were content that a 10/4 double Blakes is close to optimal for 3mm Amsteel friction hitches on 4mm curtain rods. It would be good to do further testing to determine a statistically significant breaking strength for the 10/4 Blakes hitch.

### Comparison to Clutches

There is surprisingly little data on clutches. There is one [video from Ryan Jenks](https://www.youtube.com/watch?v=EtH6iQQNa5s) that has a single break test of a 5mm clutch. With a 33" bury it breaks at 17.1 kN, or 71% of 5mm Amsteel's 24 kN MBS. I have tested one 28" bury 4mm clutch on a 4mm UHMWPE curtain and it broke at 12 kN, or 75% of the curtain's 16 kN MBS. The testing for both systems is rather limited, but clutches seem significantly stronger at ~70% of the curtain MBS compared to the double Blakes which only gets ~55% of the curtain MBS. At the upper limits of curtain rigging that does add quite a bit to the safety factor, but those high tensions are only on the double Blakes during tensioning. When the webbing is being sent on the curtain, which is when the forces on the curtain are highest, the curtain is anchored with another system.

Double Blakes more than make up for their lower strength in usability. They can easily be added or removed at any point in the curtain, even under significant tension. Clutches must be spliced in place, and depending on how far your curtain anchor is from the end of a splice may need to be fed up to 100m to be put in a usable position. It is much easier to tie a double Blakes exactly where its needed, do any necessary tensioning, and then remove it. If you forget a clutch, or it gets stuck in place during rigging (this has happened to me), there is very little you can do. But its possible to tie a double Blakes with the tail of the curtain and tension with it. There isn't any published testing about matched diameter double Blakes, but in a pinch it will allow you to at least put some tension on the curtain. To me the usability of the double Blakes far outweighs the loss in strength compared to the clutch.
## How to Use the 10/4 Blakes

To make the hitch cord, cut 42" of 3mm amsteel. Then tie an overhand knot 3" from each end of the Amsteel, and bury the ends on the outsides of the overhand back on the inside edge of the overhand. This makes it less likely for the tails to slip out over time.

![[3mm_amsteel_friction_hitch.webp]]

To tie the double Blakes, take one end and wrap it ten times around the curtain, wrapping towards the gap and away from the anchor. Then bring the end back and pass it under the first four wraps, again moving towards the gap and away from the anchor. See the [Animated Knots on how to tie a Blakes hitch](https://www.animatedknots.com/blakes-hitch-knot)for visual reference of a 4/2 Blakes hitch. Pull the tails on each side of the knot to set it, and you have one Blakes hitch. Repeat the same steps on the other end to make the other Blakes hitch. Make sure both Blakes hitches wrap the same way, going from the anchor towards the gap. You want at least 3" of tail coming out of each Blakes hitch, which should match the amount of reburied amsteel. Load the loop in between the 2 knots to tension.

![[10_4_double_blakes.webp]]

One of the benefits of the double Blakes hitch is it can easily be moved along the curtain when it isn't loaded. It will however be harder to move after being tensioned, so the first step to moving it is to feed some tail back into the knot to loosen it. Then slide the hitches in either direction by pushing either the front or back of the hitch. You may need to move one hitch at a time. Before loading it again, make sure there's still at 3" of tail coming out of each hitch, as the tails can easily get shorter while moving the knot. Finally pull the tails on each side of each Blakes hitch to set the knots again, and it is ready to load again.

To undo the knot, loosen it by pushing the tails into the knot. If it's really set, it may need some massaging to come undone. Once it's loose, untie each Blakes hitch and the cord will be totally freed from the curtain.

## Breaktests

![[melted_curtain_testing.webp]]

| Knot                    | Variant           | Slip/Break | Force (kN) | Notes                                              |
| ----------------------- | ----------------- | ---------- | ---------- | -------------------------------------------------- |
| Prussic                 | 5 wraps           | Slip       |            |                                                    |
| Double Blakes           | 6/2               | Slip       | 4.1        |                                                    |
| Double Blakes           | 6/2               | Slip       | 4.82       | With stopper knot, on used curtain from prior test |
| Valdotain Tresse        | 8 wraps 4 crosses | Slip       | 3.29       | On used curtain from prior test                    |
| Blakes/Valdotain Tresse | 8 wraps 4 crosses | Slip       | 3.83       | On used curtain from prior test                    |
| Double Blakes           | 8/3               | Slip       | 5.16       | On used curtain from prior test                    |
| Double Blakes           | 10/4              | Break      | 7.71       | On used curtain from prior test                    |
| Double Blakes           | 10/4              | Break      | 9.21       |                                                    |
| Double Blakes           | 8/3, 10/4         | Break      | 8.00       | Front Blakes 8/3, rear Blakes 10/4                 |
| Double Double Blakes    | 6/2               | Slip       | 6.01       | 2 double Blakes equalized with soft shackle        |


## Conclusion

Friction hitches offer significant improvements over clutches for tensioning curtains. They can be added and removed at any point, and do not become stuck like clutches. They are also less sensitive to slipping from forward pressure, since they tighten at the front of the hitch. While they are weaker than clutches, they still have plenty of safety factor for most use cases and their ease of use more than makes up for their lower strength.

Of the friction hitches tested so far, the 10/4 double Blakes does the best. While other friction hitches slip, it breaks the curtain at 8.5 kN or around 55% of the curtain's MBS. If you are dealing with lower tensions, or want a solution that slips without breaking the curtain, an 8/3 double Blakes will slip at around 5.5 kN. A 42" piece of 3mm Amsteel long enough to tie the 10/4 double Blakes weighs only 9 grams, and costs roughly $2 USD. Making a couple hitch cords and adding them to your highline kit will give you a flexible solution to deal with curtain rigging problems.
